Repository: Simon99/Semiconductor_Manufacturing_Introduction

<div align="center">

# 半導體製造概論<br>Introduction to Semiconductor Manufacturing

**跟著一片晶圓，走完從沙子到晶片的旅程**<br>
*Follow one wafer on its journey from sand to chip*

**🌐 選擇語言 · Choose a language**

## [繁體中文](zh-TW/README.md) ｜ [English](en/README.md)
</div>

---

## 這本書在講什麼 · About this book

一顆指甲大小的晶片上，有數十億個電晶體。它們全部是在一片薄薄的矽晶圓上，經過數百到上千個步驟、花上好幾個月「做」出來的。這本書會跟著**一片晶圓**，從沙子開始，一站一站走過晶圓廠、測試與封裝，看它怎麼變成一顆晶片。書裡不談艱深的物理和公式，專注在**流程**、**名詞**和**現場的 Know-how**。

A fingernail-sized chip holds billions of transistors, and every one of them is built on a thin silicon wafer through hundreds to more than a thousand steps over several months. This book follows **one wafer** from sand, through the fab, test and packaging, until it becomes a chip. It skips heavy physics and equations and focuses on **process flow**, **terminology** and **know-how from the fab floor**.

## 適合誰讀 · Who it is for

| 繁體中文 | English |
|---|---|
| 想知道晶片怎麼做出來的理工背景讀者，例如軟體、韌體、電機工程師與學生 | Readers with a science or engineering background who want to know how chips are made, such as software, firmware and electrical engineers and students |
| 準備進入半導體業的新人，想先熟悉製造流程和現場用語 | Newcomers preparing to join the semiconductor industry who want to learn the process flow and the language of the fab |
| 已經在半導體業工作，但只熟悉自己負責的那一段，想看看全貌的人 | People already in the industry who know their own area well and want to see the whole picture |

不需要半導體物理或化學背景，高中程度的理化知識就足夠了。<br>
No background in semiconductor physics or chemistry is needed. High-school science is enough.

## 每一章都有的三個小幫手 · Three helpers in every chapter

| | 繁體中文 | English |
|:---:|---|---|
| 📍 | **晶圓位置**：晶圓現在走到旅程的哪一站 | **Where the wafer is**: which stop of the journey the wafer has reached |
| 📖 | **名詞框**：定義、現場用法、相關名詞與常見混淆 | **Term boxes**: definition, how it is said in the fab, related terms and common confusions |
| 🔧 | **Know-how 框**：現場的做法，以及為什麼要這樣做、沒做會怎樣 | **Know-how boxes**: what the fab actually does, why, and what goes wrong if you skip it |

---

## 目錄 · Contents

### 第 0 部　開始之前 · Part 0: Before You Start

| 章 Ch. | 繁體中文 | English |
|:---:|---|---|
| 0 | [半導體製造全景](zh-TW/0-before-you-start/00-overview/README.md) | [The Big Picture](en/0-before-you-start/00-overview/README.md) |
| 1 | [晶圓廠如何運作](zh-TW/0-before-you-start/01-how-a-fab-works/README.md) | [How a Fab Works](en/0-before-you-start/01-how-a-fab-works/README.md) |

### 第 1 部　基礎 · Part 1: Fundamentals

| 章 Ch. | 繁體中文 | English |
|:---:|---|---|
| 2 | [從物理到電晶體](zh-TW/1-fundamentals/02-transistor-basics/README.md) | [From Physics to Transistors](en/1-fundamentals/02-transistor-basics/README.md) |
| 3 | [從沙子到晶圓](zh-TW/1-fundamentals/03-sand-to-wafer/README.md) | [From Sand to Wafer](en/1-fundamentals/03-sand-to-wafer/README.md) |

### 第 2 部　製程模組 · Part 2: Process Modules

| 章 Ch. | 繁體中文 | English |
|:---:|---|---|
| 4 | [微影](zh-TW/2-process-modules/04-lithography/README.md) | [Lithography](en/2-process-modules/04-lithography/README.md) |
| 5 | [薄膜](zh-TW/2-process-modules/05-thin-films/README.md) | [Thin Films](en/2-process-modules/05-thin-films/README.md) |
| 6 | [蝕刻](zh-TW/2-process-modules/06-etching/README.md) | [Etching](en/2-process-modules/06-etching/README.md) |
| 7 | [離子佈植與熱處理](zh-TW/2-process-modules/07-ion-implantation/README.md) | [Ion Implantation and Thermal Processing](en/2-process-modules/07-ion-implantation/README.md) |

<!-- source: zh-TW/2-process-modules/README.md | sha: 88cd1df331d8 -->

# Part 2: Process Modules

A fab runs hundreds to more than a thousand process steps, but most of them are combinations of a few basic process modules. This part introduces each module in turn: what it does, which tools it uses, which numbers matter, and what typically goes wrong.

In real production, the wafer cycles through these modules again and again: deposit a film, pattern it with lithography, etch or implant, clean, measure, and then build the next layer. The book starts with lithography because it is the heart of the loop.

| Chapter | What you will read |
|---|---|
| [Chapter 4: Lithography](04-lithography/README.md) | Masks, photoresist and scanners: printing the circuit onto the wafer |
| [Chapter 5: Thin Films](05-thin-films/README.md) | Thermal oxidation, CVD, PVD, ALD and epitaxy |
| [Chapter 6: Etching](06-etching/README.md) | Dry and wet etching, plasma, selectivity and endpoint detection |
| [Chapter 7: Ion Implantation and Thermal Processing](07-ion-implantation/README.md) | Dose, energy, annealing and thermal budget |
| [Chapter 8: CMP](08-cmp/README.md) | Polishing the wafer flat: slurry, dishing, erosion and dummy fill |
| [Chapter 9: Cleaning and Contamination Control](09-cleaning/README.md) | RCA cleaning, Q-time and cross-contamination |
| [Chapter 10: Metallization](10-metallization/README.md) | Contacts, copper damascene and low-k dielectrics |

---

[← Part 1: Fundamentals](../1-fundamentals/README.md) | [Contents](../README.md) | [Part 3: Process Integration →](../3-integration/README.md)

File: en/2-process-modules/05-thin-films/README.md
<!-- source: zh-TW/2-process-modules/05-thin-films/README.md | sha: f4bf20651c55 -->

# Chapter 5: Thin Films — Building Up Layer by Layer

> 📍 **Where the wafer is**
>
> - Previous stop: cleaning, the wafer surface is now clean
> - **This chapter: thin film deposition, adding a new layer of material to the wafer surface**
> - Next stop: lithography, defining a pattern on this layer

---

## Why thin films are needed

A chip is a stack of many layers of different materials. Each layer is a **thin film**, anywhere from a few atoms to a few micrometers thick. Each film has a job:

- **Insulation**: For example, silicon oxide and silicon nitride separate wires and devices
- **Conduction**: For example, metals and polysilicon carry signals
- **Process support**: For example, hard masks and etch stop layers help later steps come out more precisely

You can think of thin films as the layers of a cake, except that every layer has to be accurate to the nanometer or even to the atom.

There are several ways to deposit a film, and each suits different materials and situations.

---

## Thermal oxidation: letting silicon grow its own oxide

The wafer is placed in a high-temperature **furnace**, and oxygen or steam flows in. The silicon surface reacts with the oxygen and grows a layer of silicon dioxide.

- **Dry oxidation**: Uses oxygen. It grows slowly, but the quality is excellent.
- **Wet oxidation**: Uses steam. It grows fast and suits places that need a thicker oxide.

What makes thermal oxidation special is that the oxide grows by "consuming" part of the silicon, so the interface between the oxide and the silicon is especially good. Furnaces are batch tools that can process more than a hundred wafers at once.

---

## CVD: growing films from gases

**Chemical vapor deposition** (CVD) is the most widely used film method. Several gases flow into a chamber and react on the wafer surface, leaving behind a solid film, while the gaseous by-products are pumped away. It is a bit like frost forming on a window in winter, where a gas turns into a solid on a surface. The difference is that CVD relies on a chemical reaction, not just simple condensation.

Depending on how the reaction energy is supplied, there are two common kinds of CVD:

- **LPCVD** (low-pressure CVD): Uses high temperature for energy. The films are uniform and high quality, but the temperature is high.
- **PECVD** (plasma-enhanced CVD): Uses a plasma for energy, so deposition can happen at lower temperatures. It suits wafers that already have metal on them, because the metal cannot survive high temperatures.

> [!NOTE]
> **📖 Term | CVD (Chemical Vapor Deposition, 化學氣相沉積)**
>
> - **Definition**: A method in which gases react on the wafer surface to form a solid film.
> - **On the floor**: "This nitride is a CVD film." People in fabs often say a film is "grown," even when it is deposited.
> - **Related terms**: LPCVD, PECVD, ALD, epitaxy
> - **Common confusion**: CVD is the name of a whole family of methods. In principle, ALD and epitaxy are special forms of CVD, but in a fab they are usually treated as separate processes.

---

## PVD: knocking atoms loose

The most common form of **physical vapor deposition** (PVD) is **sputtering**. In a vacuum chamber, charged argon ions strike a block of material called the **target**. Atoms knocked off the target fly onto the wafer and build up a film. It is like hitting a pile of billiard balls with a cue ball: the balls that fly off land on the wafer.

PVD is mainly used for metals such as aluminum, titanium and titanium nitride, and for the barrier and seed layers in copper processes. See [Chapter 10](../../2-process-modules/10-metallization/README.md).

---

## ALD: one layer of atoms at a time

**Atomic layer deposition** (ALD) introduces two reactive gases in turn. The first gas covers the surface with one layer and then stops by itself. After the chamber is purged, the second gas flows in and reacts with it. Each cycle grows a film only about one atom thick.

It is like laying tiles: one layer at a time, stopping naturally when the layer is complete. ALD films are extremely uniform, even on the sidewalls and bottoms of deep holes, but the process is slow. It is used only where extremely thin and precise films are needed, such as the gate insulator of advanced transistors.

---

## Epitaxy: growing a crystal that continues the lattice

**Epitaxy** is a special kind of CVD in which the new film continues the atomic arrangement of the wafer underneath, so the film is also a single crystal. Besides making epitaxial wafers, epitaxy is used in advanced transistors, for example for alternating stacks of silicon and silicon germanium. See [Chapter 12](../../3-integration/12-advanced-transistors/README.md).

| Method | Principle | Typical use | Characteristics |
|---|---|---|---|
| Thermal oxidation | Silicon reacts with oxygen | High-quality oxide | Excellent quality, needs high temperature |
| CVD | Gases react on the surface | Silicon oxide, silicon nitride, polysilicon, tungsten | The most widely used |
| PVD | Atoms knocked off a target | Metals, barrier layers | Good for metals, hard to cover deep holes |
| ALD | One atomic layer at a time | Ultra-thin films, gate insulators | The most uniform, but slow |
| Epitaxy | Growth that continues the crystal lattice | Epitaxial silicon, silicon germanium | Can grow single crystals |

![Animation: thermal oxidation, CVD, PVD and ALD building a film in a trench](../../../images/05-deposition.svg)

*Animated figure. [Open the interactive version](https://simon99.github.io/Semiconductor_Manufacturing_Introduction/ch05/deposition.html) to try it yourself.*

---

## What to measure in a thin film

- **Thickness**: Is the film as thick as the target?
- **Uniformity**: Is the thickness the same at different places on a wafer and from wafer to wafer?
- **Step coverage**: Can the film cover an uneven surface evenly?
- **Stress**: The internal pull inside the film. Too much of it bows the wafer or makes the film peel.
- **Particles**: Were particles added during deposition?

> [!NOTE]
> **📖 Term | Step coverage (階梯覆蓋)**
>
> - **Definition**: On a surface with trenches or holes, whether the film is equally thick at the top, on the sidewalls and at the bottom.
> - **On the floor**: "The coverage in this hole is poor. The bottom is too thin."
> - **Related terms**: conformality, aspect ratio, void
> - **Common confusion**: Even coverage is not always good. When filling a narrow trench, if the sidewalls thicken at the same rate, the opening may close first and leave a void inside. For gap fill, you actually want the film to grow from the bottom up.

> [!TIP]
> **🔧 Know-how | After cleaning, get into the furnace quickly**
>
> - **Situation**: The wafer has finished its pre-furnace clean and is waiting to go into the oxidation furnace.
> - **Practice**: The wait between the two steps has an upper limit (Q-time). If the limit is exceeded, the wafer must be cleaned again.
> - **Why**: A freshly cleaned silicon surface is very "fresh." Left too long, it grows a layer of native oxide again and picks up contaminants from the air.
> - **If you skip it**: The grown oxide is lower in quality, which hurts the transistors' electrical performance and reliability.
> - **Related chapters**: [Chapter 9: Cleaning and Contamination Control](../../2-process-modules/09-cleaning/README.md)

> [!TIP]
> **🔧 Know-how | One furnace run decides the fate of a hundred wafers**
>
> - **Situation**: A furnace processes several lots at once, and a run takes hours.
> - **Practice**: Before loading, the system checks that all the wafers in the run are at the same step and use the same recipe. A few monitor wafers are also placed in the furnace and measured afterward to confirm the results of the run.
> - **Why**: Once a batch tool starts, it cannot be corrected partway through, and film deposition usually cannot be redone.
> - **If you skip it**: A single wrong setting affects several lots in the same run at once.
> - **Related chapters**: [Chapter 23: How Systems Run the Fab](../../6-beyond-the-fab/23-fab-systems/README.md)

---

## Common problems

| Problem | Possible cause | Result |
|---|---|---|
| Film too thick or too thin | Drift in temperature, time or gas flow | Affects electrical behavior and later etching |
| Poor uniformity | Uneven gas flow or temperature in the chamber | Dies behave differently across the wafer |
| Particles | Deposits flaking off the chamber walls | Defects, lower yield |
| Film peeling or cracking | Too much stress, poor adhesion | Structural damage |
| Voids | The opening closes before the gap is filled | Open circuits or reliability problems |

---

## Key takeaways

1. A chip is made of many thin films that provide insulation, conduction and process support.
2. Thermal oxidation grows high-quality oxide directly from silicon, and CVD deposits many materials through gas reactions.
3. PVD is mainly used for metals, and ALD deposits one atomic layer at a time, the most uniform but the slowest method.
4. Epitaxy grows single-crystal films that continue the crystal lattice underneath.
5. Thickness, uniformity, step coverage and stress are the main measures of a good film.

---

## Further reading

- Peter Van Zant, *Microchip Fabrication*, chapters on oxidation and deposition
- Hong Xiao, *Introduction to Semiconductor Manufacturing Technology*, chapters on CVD and PVD

---

[← Chapter 4: Lithography](../../2-process-modules/04-lithography/README.md) | [Contents](../../README.md) | [Chapter 6: Etching →](../../2-process-modules/06-etching/README.md)

File: en/2-process-modules/07-ion-implantation/README.md
<!-- source: zh-TW/2-process-modules/07-ion-implantation/README.md | sha: 8285574c395f -->

# Chapter 7: Ion Implantation and Thermal Processing — Changing How Silicon Conducts

> 📍 **Where the wafer is**
>
> - Previous stop: lithography, photoresist now blocks the areas that must not be implanted
> - **This chapter: ion implantation and annealing, adding impurities to chosen areas to change their electrical behavior**
> - Next stop: strip the resist and clean

---

## Why implant

Chapter 2 explained that silicon needs small amounts of impurities to become N-type or P-type. A transistor needs many different doped regions, such as the N-well, the P-well, the source and the drain, and the **position, concentration and depth** of each region must be controlled precisely.

The early method was to place wafers in a hot gas containing the impurity and let it slowly diffuse into the silicon, but that was hard to control precisely. Modern processes use **ion implantation** instead: impurity atoms are turned into ions, accelerated, and shot directly into the silicon. It is like a gun that lets you set exactly how many bullets to fire and how fast, so the impurities land at the chosen place and depth.

---

## How an implanter works

**Ion source → Mass analysis → Acceleration → Scanning → Wafer**

1. **Ion source**: Turns a gas containing boron, phosphorus or arsenic into charged ions.
2. **Mass analysis**: The ions pass through a magnetic field. Ions of different masses bend by different amounts, so only the wanted species gets through.
3. **Acceleration**: An electric field accelerates the ions to the required energy.
4. **Scanning**: The ion beam is swept evenly across the whole wafer.

Wherever photoresist covers the wafer, it stops the ions, so only the areas opened in the resist get implanted. That is why a lithography step comes before implantation.

![Animation: an ion implanter from ion source and mass analyzer through acceleration and scanning to the wafer](../../../images/07-implanter.svg)

*Animated figure. [Open the interactive version](https://simon99.github.io/Semiconductor_Manufacturing_Introduction/ch07/implanter.html) to try it yourself.*

---

## The two most important parameters

- **Dose**: How many atoms are implanted per unit area. It sets the doping concentration.
- **Energy**: How fast the ions travel. It sets how deep they go.

> [!NOTE]
> **📖 Term | Dose and energy (劑量與能量)**
>
> - **Definition**: Dose is the number of atoms implanted per unit area; energy is how strongly the ions are accelerated.
> - **On the floor**: "The dose on this step is 1E15," meaning 10 to the 15th power atoms per square centimeter.
> - **Related terms**: implant angle, sheet resistance, Vt adjust
> - **Common confusion**: Higher energy means the ions go deeper, not that more atoms go in. The number of atoms is set by the dose.

The silicon crystal contains rows of open "tunnels" between its neatly arranged atoms. If ions happen to enter along one of these tunnels, they glide in much too deep. This is called **channeling**. That is why the wafer is usually tilted slightly during implantation to avoid lining up with the tunnels.

---

## Annealing: repair and activation

Ions slamming into the silicon at high speed knock the orderly silicon atoms out of place, and the newly implanted impurity atoms are not yet in their proper positions, so they cannot do their job. After implantation, the wafer is therefore **annealed**: it is heated so the crystal lattice repairs itself and the impurity atoms move into the right positions and start conducting. This is called **activation**.

Common annealing methods, from long to short:

- **Furnace anneal**: Heating in a furnace for tens of minutes or more.
- **Rapid thermal anneal** (RTA): Strong lamps heat the wafer to a high temperature within seconds.
- **Millisecond anneal**: A laser or flash lamp heats only the wafer surface for an extremely short time.

> [!NOTE]
> **📖 Term | Anneal (退火)**
>
> - **Definition**: A process that uses heat to repair crystal damage and activate the impurities.
> - **On the floor**: "After implant, it still needs an RTA."
> - **Related terms**: activation, diffusion, thermal budget, RTA
> - **Common confusion**: Annealing does not only repair the lattice; it also makes the impurities spread out. The higher the temperature and the longer the time, the farther they travel, so annealing is always a balance between activation and diffusion.

---

## Thermal budget: heat comes with a limit

The total amount of high-temperature exposure a wafer experiences across the whole process is called its **thermal budget**. Every high-temperature step makes the previously implanted impurities diffuse a bit more. For transistors only tens of nanometers in size, impurities moving a few extra nanometers can change their electrical behavior.

Also, once metal wiring is on the wafer, temperatures must drop sharply, or the metal and the materials around it will be damaged. This is one of the reasons the order of the process steps has to be planned carefully.

After implantation and annealing, fabs usually measure the **sheet resistance** of monitor wafers to confirm that the doping came out right.

> [!TIP]
> **🔧 Know-how | A wrong implant is invisible to the eye**
>
> - **Situation**: A wafer implanted incorrectly looks exactly the same as a correct one.
> - **Practice**: Implanter recipes and parameters are controlled especially tightly. The system double-checks the species, dose and energy before the tool starts, and the tool monitors the dose in real time.
> - **Why**: Implant mistakes cannot be seen by eye or under an ordinary microscope. They often show up only at electrical test weeks later, and the step cannot be redone.
> - **If you skip it**: The mistake rides along to the end of the line before it is found, all the work in between is wasted, and many lots may already be affected.
> - **Related chapters**: [Chapter 19: Wafer Test](../../5-backend/19-wafer-test/README.md), [Chapter 23: How Systems Run the Fab](../../6-beyond-the-fab/23-fab-systems/README.md)

> [!TIP]
> **🔧 Know-how | Put the high-temperature steps as early as possible**
>
> - **Situation**: Planning the complete process flow for a product.
> - **Practice**: Steps that need high temperatures are placed as early as possible, and later steps run cooler and cooler. Anneals also use the shortest method that works.
> - **Why**: Diffusion adds up. Every later heating step distorts the doped regions built earlier.
> - **If you skip it**: The source and drain doping spreads too deep and too wide, leakage goes up and Vt shifts.
> - **Related chapters**: [Chapter 11: A Complete CMOS Process Flow](../../3-integration/11-cmos-process-flow/README.md)

---

## Common problems

| Problem | Possible cause | Result |
|---|---|---|
| Dose shift | Wrong recipe setting, dose measurement problem | Vt and resistance shift |
| Wrong species or energy | Wrong recipe or gas | Completely wrong electrical behavior; usually only scrap |
| Non-uniform implant | Beam scanning problem | Electrical behavior varies across the wafer |
| Resist fails to block | Resist too thin or defective | Areas that should not be implanted get implanted |
| Anneal temperature drift | Heating system problem | Incomplete activation or too much diffusion |

---

## Key takeaways

1. Ion implantation accelerates impurity atoms and shoots them into silicon, precisely controlling where they go, how many there are and how deep they reach.
2. Dose sets the concentration, and energy sets the depth.
3. Implantation damages the crystal, so annealing is needed to repair it and activate the impurities.
4. The thermal budget is limited, and high temperatures make impurities diffuse, so the order of steps must be planned carefully.
5. Implant mistakes cannot be seen and cannot be redone, so they are controlled especially tightly.

---

## Further reading

- James D. Plummer, Michael D. Deal and Peter B. Griffin, *Silicon VLSI Technology*, chapters on ion implantation and diffusion
- Peter Van Zant, *Microchip Fabrication*, chapters on doping

---

[← Chapter 6: Etching](../../2-process-modules/06-etching/README.md) | [Contents](../../README.md) | [Chapter 8: CMP →](../../2-process-modules/08-cmp/README.md)

File: en/2-process-modules/08-cmp/README.md
<!-- source: zh-TW/2-process-modules/08-cmp/README.md | sha: acac5d688805 -->

# Chapter 8: CMP — Polishing the Wafer Flat

> 📍 **Where the wafer is**
>
> - Previous stop: thin film deposition, the surface is now bumpy because of the patterns underneath
> - **This chapter: CMP, polishing the wafer surface flat**
> - Next stop: cleaning, then the next round of lithography

---

## Why the wafer must be flat

Every time a layer is patterned and a new film is deposited on top, the surface follows the shape of the patterns below. After enough layers, the wafer surface looks like rolling hills.

This causes two problems:

- **Lithography cannot focus**: As Chapter 4 explained, the finer the pattern, the shallower the range of focus in which it images sharply. If the surface is too uneven, the high and low areas cannot both be in focus.
- **Excess material cannot be removed**: For example, copper wiring is made by covering the whole wafer with copper and then removing the copper outside the trenches. See [Chapter 10](../../2-process-modules/10-metallization/README.md).

**Chemical mechanical planarization** (CMP) solves these problems. It is like building a house, where every floor slab has to be leveled before the next floor goes on top. CMP is what made it possible for chips to stack more and more layers of metal wiring.

---

## How CMP works

The main parts of a CMP tool:

- **Polishing pad**: A special pad mounted on a rotating platen.
- **Slurry**: A liquid containing tiny abrasive particles and chemicals.
- **Polishing head**: Presses the wafer face down onto the pad and controls the pressure on different zones.
- **Conditioner**: A disk covered with diamond grit that keeps scraping the pad so it stays rough.

During polishing, the chemicals in the slurry first soften or react with the wafer surface, and then the abrasive particles wear away the softened material. High spots feel more pressure and are polished faster, so the surface becomes flatter and flatter.

![Animation: a CMP tool with a spinning platen, pad, polishing head, slurry nozzle and conditioner, with the Preston relation](../../../images/08-cmp-tool.svg)

*Animated figure. [Open the interactive version](https://simon99.github.io/Semiconductor_Manufacturing_Introduction/ch08/cmp-tool.html) to try it yourself.*

> [!NOTE]
> **📖 Term | CMP (Chemical Mechanical Planarization, 化學機械研磨)**
>
> - **Definition**: A process that combines chemical reaction and mechanical polishing to flatten the wafer surface or remove excess material.
> - **On the floor**: "This layer was over-polished at CMP." People often just call it "polish."
> - **Related terms**: slurry, pad, dishing, erosion
> - **Common confusion**: CMP is not just sanding. The chemical action matters just as much, and different materials need different slurry formulas to polish fast and flat.

---

## Where CMP is used

| Type | What it does | Related chapter |
|---|---|---|
| STI CMP | After the isolation trenches are filled with silicon oxide, removes the excess oxide | [Chapter 11](../../3-integration/11-cmos-process-flow/README.md) |
| Dielectric CMP | Flattens the surface of an insulating layer | This chapter |
| Tungsten CMP | Removes the excess tungsten outside the contacts | [Chapter 10](../../2-process-modules/10-metallization/README.md) |
| Copper CMP | Removes the excess copper outside the wires | [Chapter 10](../../2-process-modules/10-metallization/README.md) |

---

## Knowing when to stop

CMP also needs endpoint detection. When polishing moves from one material to another, the friction changes and so does the reflection from the surface, and the tool can use these changes to tell whether it has reached the target. Many processes also deposit a harder **stop layer** underneath, so that polishing naturally slows down when it reaches it.

Pads and slurry are consumables. As a pad wears, its polishing rate slowly changes. Fabs usually adjust the polishing time of the next lot automatically, based on measurements from the previous lots. See [Chapter 17](../../4-yield-and-quality/17-process-control/README.md).

---

## The trouble with polishing: dishing and erosion

CMP does not remove the same amount everywhere. Soft materials polish faster than hard ones, and dense pattern areas polish differently from sparse ones. This leads to two classic problems:

![Animation: dishing in a wide copper line and erosion across a dense area as polishing time grows](../../../images/08-dishing-erosion.svg)

*Animated figure. [Open the interactive version](https://simon99.github.io/Semiconductor_Manufacturing_Introduction/ch08/dishing-erosion.html) to try it yourself.*

> [!NOTE]
> **📖 Term | Dishing and erosion (碟化與侵蝕)**
>
> - **Definition**: Dishing is when the middle of a wide metal line is polished into a dip, like a dish. Erosion is when a whole area of dense lines is polished lower than its surroundings.
> - **On the floor**: "Dishing on the big metal pads is too severe."
> - **Related terms**: pattern density, dummy fill, over-polish
> - **Common confusion**: Dishing happens inside a single wide line, while erosion lowers a whole dense area at once. The causes and fixes are different.

---

## Dummy fill: patterns that exist only to polish flat

To make CMP polish evenly, empty areas of the chip with few patterns are automatically filled with **dummy patterns that carry no current** (dummy fill), so that the pattern density is as even as possible across the chip. Chip designs must also follow pattern density rules.

> [!TIP]
> **🔧 Know-how | Chips are full of patterns that do nothing electrically**
>
> - **Situation**: Look at a chip under a microscope and you will see many small squares that are not connected to any circuit.
> - **Practice**: At the end of the design flow, software automatically adds dummy patterns to empty areas so that the pattern density of every region stays within the allowed range.
> - **Why**: The CMP polishing rate depends on pattern density. If the density is uneven, one side ends up higher than the other.
> - **If you skip it**: The surface is not flat, which causes lithography defocus, uneven wire thickness, and even leftover metal that shorts wires together.
> - **Related chapters**: [Chapter 4: Lithography](../../2-process-modules/04-lithography/README.md)

> [!TIP]
> **🔧 Know-how | Clean immediately after CMP**
>
> - **Situation**: The wafer has just been polished, and its surface is covered in slurry and abrasive particles.
> - **Practice**: CMP tools usually have built-in cleaning modules. Right after polishing, the wafer is brushed, rinsed and dried, and leaves the tool clean. This is called "dry-in, dry-out."
> - **Why**: Once slurry dries on the wafer, the particles stick firmly and are very hard to wash off.
> - **If you skip it**: Leftover particles become defects that disturb the following films and lithography and cause yield loss.
> - **Related chapters**: [Chapter 9: Cleaning and Contamination Control](../../2-process-modules/09-cleaning/README.md)

---

## Common problems

| Problem | Possible cause | Result |
|---|---|---|
| Over-polish or under-polish | Change in polishing rate, wrong endpoint call | Film thickness out of spec |
| Dishing and erosion | Uneven pattern density, over-polishing | Thinner wires, higher resistance |
| Scratches | Large particles in the slurry, pad problems | Open or short circuits |
| Metal residue | Metal not completely polished away | Shorts between neighboring wires |
| Corrosion | Copper surface exposed to chemicals for too long | Damaged wires |

---

## Key takeaways

1. As layers pile up, the surface becomes uneven. CMP lets lithography stay in focus and removes excess metal.
2. CMP uses chemical action to soften the surface and abrasive particles to wear it away.
3. Changes in friction or reflection signal the endpoint, and stop layers help polishing stop in the right place.
4. Dishing and erosion are the classic CMP problems, and dummy fill makes pattern density more even.
5. Dried slurry is very hard to remove, so wafers are cleaned immediately after CMP.

---

## Further reading

- Peter Van Zant, *Microchip Fabrication*, chapters on planarization
- Hong Xiao, *Introduction to Semiconductor Manufacturing Technology*, chapter on CMP

---

[← Chapter 7: Ion Implantation and Thermal Processing](../../2-process-modules/07-ion-implantation/README.md) | [Contents](../../README.md) | [Chapter 9: Cleaning and Contamination Control →](../../2-process-modules/09-cleaning/README.md)

File: en/2-process-modules/09-cleaning/README.md
<!-- source: zh-TW/2-process-modules/09-cleaning/README.md | sha: 8df9c1d7deb6 -->

# Chapter 9: Cleaning and Contamination Control — The Invisible Enemy

> 📍 **Where the wafer is**
>
> - Previous stop: almost any process step
> - **This chapter: cleaning, removing contamination from the wafer surface**
> - Next stop: the next process step

---

## The invisible enemy

At the nanometer scale, a particle invisible to the eye or a trace of metal atoms is enough to kill a transistor. That is why cleaning is one of the most frequent steps in the whole process: the wafer is cleaned after almost every step and before every important one.

Cleaning may look unremarkable, but it directly decides yield.

---

## Kinds of contamination

| Type | Common sources | Effect |
|---|---|---|
| Particles | Tools, environment, people | Pattern defects that cause shorts or opens |
| Metal contamination | Chemicals, tool parts, the human body | Leakage, changed transistor behavior |
| Organics | Photoresist residue, skin oils | Poor film adhesion |
| Native oxide | Grows naturally once a silicon surface meets air | Affects contact resistance and film quality |

Metal contamination is especially troublesome. For example, sodium ions from sweat that get into the gate oxide move around inside it and make the transistor's Vt drift. This is one of the reasons cleanrooms are so strict about cleanroom suits.

---

## How wafers are cleaned

The classic cleaning method is the **RCA clean**. It was developed in the 1960s, and it is still the basis of many cleaning recipes today:

| Name | Main ingredients | Purpose |
|---|---|---|
| SC1 | Ammonium hydroxide, hydrogen peroxide, water | Removes particles and organics |
| SC2 | Hydrochloric acid, hydrogen peroxide, water | Removes metal contamination |
| DHF | Dilute hydrofluoric acid | Removes thin oxide |
| SPM | Sulfuric acid, hydrogen peroxide | Removes organics and photoresist |

> [!NOTE]
> **📖 Term | RCA clean (RCA 清洗)**
>
> - **Definition**: The standard wafer cleaning sequence built around SC1 and SC2.
> - **On the floor**: "Run an RCA clean before the furnace."
> - **Related terms**: SC1, SC2, DHF, pre-furnace clean
> - **Common confusion**: RCA is the name of the laboratory that first published the method, not a chemical.

There are two main types of cleaning tools:

- **Batch wet benches**: A whole batch of wafers is dipped in turn into a row of chemical tanks and rinse tanks, like a car wash line.
- **Single-wafer cleaners**: Process one wafer at a time, spraying chemicals while the wafer spins. They offer more precise control and avoid cross-contamination between wafers, and advanced processes use them more and more.

![Animation: a batch wet bench dipping a wafer carrier through tanks next to a single-wafer spin cleaner](../../../images/09-cleaning.svg)

*Animated figure. [Open the interactive version](https://simon99.github.io/Semiconductor_Manufacturing_Introduction/ch09/cleaning.html) to try it yourself.*

The water used for cleaning is **ultrapure water**, with almost no ions, particles or bacteria, far purer than drinking water. A fab uses huge amounts of it every day.

---

## Q-time: a clean surface has an expiration date

A freshly cleaned wafer surface is extremely clean, but that state does not last long. The surface slowly grows a native oxide and picks up contaminants from the air. So after cleaning, the wafer must move on to the next step within a set time.

> [!NOTE]
> **📖 Term | Q-time (Queue time, 等待時間限制)**
>
> - **Definition**: The maximum time a wafer may wait between two process steps.
> - **On the floor**: "This lot's Q-time is almost up, run it first." "Q-time expired, it needs a re-clean."
> - **Related terms**: hold, rework, dispatching
> - **Common confusion**: Q-time is not how long the process itself takes. It is how long the wafer may wait between two steps. It is not limited to cleaning either; for example, there is also a Q-time limit between copper CMP and the cap layer deposition that follows.

The factory system automatically tracks the Q-time of every lot. Lots close to their limit get priority in dispatching; lots that exceed the limit are automatically held, and an engineer decides whether to re-clean them or handle them another way.

---

## Cross-contamination: some things must never mix

Copper diffuses through silicon extremely fast. Even a little copper reaching the area where the transistors are causes leakage or outright failure. That is why the tools, wafer carriers, and even tweezers and gloves used for copper processes are kept strictly separate from the front end.

> [!TIP]
> **🔧 Know-how | Anything that has touched copper can never go back to the front end**
>
> - **Situation**: The wafer enters the metal wiring process and starts touching copper.
> - **Practice**: The fab assigns tools and wafer carriers to contamination classes, often marked by color or labels. The system also checks whether the class of the carrier matches the class of the tool, and blocks the wafer from entering the tool if it does not.
> - **Why**: Once a trace of copper is carried into a front-end tool, it contaminates every wafer that passes through that tool afterward.
> - **If you skip it**: Copper contamination spreads across a large number of wafers, transistors leak, yield drops sharply, and the source is very hard to trace.
> - **Related chapters**: [Chapter 10: Metallization](../../2-process-modules/10-metallization/README.md), [Chapter 23: How Systems Run the Fab](../../6-beyond-the-fab/23-fab-systems/README.md)

> [!TIP]
> **🔧 Know-how | The back of the wafer must be clean too**
>
> - **Situation**: A particle sticks to the back of a wafer.
> - **Practice**: Cleaning and inspection cannot focus only on the front. Particles and contamination on the back must be controlled as well.
> - **Why**: During exposure, the wafer lies flat on the tool. A particle on the back lifts part of the wafer and causes defocus. The particle may also stay on the tool and pass to the next wafer.
> - **If you skip it**: Defocus defects keep appearing in the same spot, and one tool may contaminate many lots.
> - **Related chapters**: [Chapter 4: Lithography](../../2-process-modules/04-lithography/README.md)

---

## Common problems

| Problem | Possible cause | Result |
|---|---|---|
| More particles after cleaning than before | Dirty chemical tank, failed filter | More defects |
| Watermarks | Incomplete drying | Residue on the surface |
| Metal contamination | Impure chemicals, corroded parts | Leakage, lower yield |
| Too much film removed | Wrong hydrofluoric acid concentration or time | Film too thin |
| Pattern collapse | Surface tension of the liquid pulls over tall, thin structures during drying | Damaged structures |

---

## Key takeaways

1. Cleaning happens before and after almost every process step and directly decides yield.
2. Contamination includes particles, metals, organics and native oxide, each with different effects.
3. The RCA clean is the classic cleaning method and is still the basis of many recipes.
4. A clean surface does not stay clean forever, so Q-time controls how long wafers may wait between steps.
5. Contaminants such as copper must be strictly separated to avoid cross-contamination.

---

## Further reading

- Karen A. Reinhardt and Werner Kern (eds.), *Handbook of Silicon Wafer Cleaning Technology*
- Peter Van Zant, *Microchip Fabrication*, chapters on contamination control

---

[← Chapter 8: CMP](../../2-process-modules/08-cmp/README.md) | [Contents](../../README.md) | [Chapter 10: Metallization →](../../2-process-modules/10-metallization/README.md)

File: en/2-process-modules/README.md
<!-- source: zh-TW/2-process-modules/README.md | sha: 88cd1df331d8 -->

# Part 2: Process Modules

A fab runs hundreds to more than a thousand process steps, but most of them are combinations of a few basic process modules. This part introduces each module in turn: what it does, which tools it uses, which numbers matter, and what typically goes wrong.

In real production, the wafer cycles through these modules again and again: deposit a film, pattern it with lithography, etch or implant, clean, measure, and then build the next layer. The book starts with lithography because it is the heart of the loop.

| Chapter | What you will read |
|---|---|
| [Chapter 4: Lithography](04-lithography/README.md) | Masks, photoresist and scanners: printing the circuit onto the wafer |
| [Chapter 5: Thin Films](05-thin-films/README.md) | Thermal oxidation, CVD, PVD, ALD and epitaxy |
| [Chapter 6: Etching](06-etching/README.md) | Dry and wet etching, plasma, selectivity and endpoint detection |
| [Chapter 7: Ion Implantation and Thermal Processing](07-ion-implantation/README.md) | Dose, energy, annealing and thermal budget |
| [Chapter 8: CMP](08-cmp/README.md) | Polishing the wafer flat: slurry, dishing, erosion and dummy fill |
| [Chapter 9: Cleaning and Contamination Control](09-cleaning/README.md) | RCA cleaning, Q-time and cross-contamination |
| [Chapter 10: Metallization](10-metallization/README.md) | Contacts, copper damascene and low-k dielectrics |

---

[← Part 1: Fundamentals](../1-fundamentals/README.md) | [Contents](../README.md) | [Part 3: Process Integration →](../3-integration/README.md)
