Repository: Simon99/Semiconductor_Manufacturing_Introduction

<div align="center">

# 半導體製造概論<br>Introduction to Semiconductor Manufacturing

**跟著一片晶圓，走完從沙子到晶片的旅程**<br>
*Follow one wafer on its journey from sand to chip*

**🌐 選擇語言 · Choose a language**

## [繁體中文](zh-TW/README.md) ｜ [English](en/README.md)
</div>

---

## 這本書在講什麼 · About this book

一顆指甲大小的晶片上，有數十億個電晶體。它們全部是在一片薄薄的矽晶圓上，經過數百到上千個步驟、花上好幾個月「做」出來的。這本書會跟著**一片晶圓**，從沙子開始，一站一站走過晶圓廠、測試與封裝，看它怎麼變成一顆晶片。書裡不談艱深的物理和公式，專注在**流程**、**名詞**和**現場的 Know-how**。

A fingernail-sized chip holds billions of transistors, and every one of them is built on a thin silicon wafer through hundreds to more than a thousand steps over several months. This book follows **one wafer** from sand, through the fab, test and packaging, until it becomes a chip. It skips heavy physics and equations and focuses on **process flow**, **terminology** and **know-how from the fab floor**.

## 適合誰讀 · Who it is for

| 繁體中文 | English |
|---|---|
| 想知道晶片怎麼做出來的理工背景讀者，例如軟體、韌體、電機工程師與學生 | Readers with a science or engineering background who want to know how chips are made, such as software, firmware and electrical engineers and students |
| 準備進入半導體業的新人，想先熟悉製造流程和現場用語 | Newcomers preparing to join the semiconductor industry who want to learn the process flow and the language of the fab |
| 已經在半導體業工作，但只熟悉自己負責的那一段，想看看全貌的人 | People already in the industry who know their own area well and want to see the whole picture |

不需要半導體物理或化學背景，高中程度的理化知識就足夠了。<br>
No background in semiconductor physics or chemistry is needed. High-school science is enough.

<!-- source: zh-TW/5-backend/19-wafer-test/README.md | sha: 88e7e9749288 -->

# 제19장 웨이퍼 테스트: WAT와 CP

> 📍 **웨이퍼의 현재 위치**
>
> - 이전 단계: 전공정이 끝나고 웨이퍼가 팹을 떠났다
> - **이 장: 웨이퍼 테스트. 공정이 정상이었는지, 다이 하나하나가 양품인지 확인한다**
> - 다음 단계: 패키징

---

## 두 가지 웨이퍼 테스트

전공정이 끝나고 웨이퍼를 자르기 전에, 웨이퍼는 두 가지 테스트를 거칩니다.

| 테스트 | 테스트 대상 | 목적 |
|---|---|---|
| WAT | 스크라이브 라인의 테스트 구조 | 공정이 정상이었는지 확인 |
| CP | 모든 다이의 기능 | 어떤 다이가 양품인지 찾기 |

간단히 말해 WAT는 '공정을 제대로 했는가'를, CP는 '칩 하나하나가 동작하는가'를 확인합니다.

---

## WAT: 공정의 성적표

다이 사이의 스크라이브 라인에는 테스트만을 위해 설계한 작은 구조가 많이 있습니다. 이를 **테스트 키**라고 하며, 단독 트랜지스터, 저항, 커패시터, 긴 비아 체인 등이 있습니다.

WAT는 이 테스트 키에 탐침을 대고 트랜지스터의 Vt, 구동 전류, 누설 전류, 그리고 저항, 접촉 저항, 정전 용량 같은 파라미터를 측정합니다. 이 파라미터들은 선폭, 막 두께, 도핑 농도가 어긋났는지 등 공정 결과를 직접 반영합니다. WAT에 불합격한 웨이퍼는 보통 출하하지 않습니다.

> [!NOTE]
> **📖 용어｜WAT（Wafer Acceptance Test, 晶圓允收測試）**
>
> - **정의**: 스크라이브 라인에 있는 테스트 키의 전기적 파라미터를 측정해, 웨이퍼의 공정 결과가 규격을 만족하는지 확인하는 것.
> - **현장에서는**: "이 로트 WAT에서 Vt가 높게 나왔어. 통합 엔지니어한테 봐 달라고 해."
> - **관련 용어**: 테스트 키, 스크라이브 라인, Vt, 면저항
> - **흔한 혼동**: WAT는 제품 회로 자체가 아니라 테스트 키를 테스트한다. 공정이 정상이었음을 보여 주지만, 모든 다이가 양품임을 보장하지는 않는다.

---

## CP: 다이를 하나씩 테스트하기

**CP**(Chip Probing, 웨이퍼 소트라고도 한다)는 웨이퍼 위의 모든 다이를 테스트합니다. 여기에는 세 가지 주요 장비가 필요합니다.

- **프로브 카드**: 다이 위 패드의 위치에 맞춰 배열된, 아주 가는 탐침이 많이 달려 있다.
- **프로버**: 웨이퍼를 움직여 탐침이 다이마다 패드에 정확히 닿게 한다.
- **테스터**: 테스트 신호를 보내고 다이가 올바르게 응답하는지 판정한다.

다이를 테스트하고 나면 결과에 따라 범주를 매기며, 이를 **빈**이라고 합니다. 모든 다이의 빈을 위치대로 배열하면 제16장에서 설명한 웨이퍼 맵이 됩니다.

<!-- Figure: CP 테스트 구성（테스터, 프로브 카드, 프로버, 웨이퍼의 상대 위치） -->

> [!NOTE]
> **📖 용어｜빈（分類）**
>
> - **정의**: 테스트 후 다이에 매겨지는 범주. 보통 한 빈은 합격을 뜻하고, 나머지 빈은 서로 다른 불량 원인을 나타낸다.
> - **현장에서는**: "이 웨이퍼에 빈 5가 많아. 어느 테스트 항목에서 떨어졌는지 봐."
> - **관련 용어**: 웨이퍼 맵, 테스트 프로그램, 수율
> - **흔한 혼동**: 빈의 번호와 뜻은 제품마다 테스트 프로그램이 정한다. 그래서 같은 빈 번호라도 제품에 따라 다른 불량을 뜻할 수 있다.

메모리는 CP에서 **리페어**도 거칩니다. 불량 메모리 셀을 찾아 퓨즈로 예비 회로로 바꾸고, 다이를 다시 테스트합니다. [제13장](../../3-integration/13-memory/README.md)을 참고하세요.

---

## 테스트에도 돈이 든다

테스터는 매우 비싸며, 다이 하나당 테스트 시간 1초가 그대로 비용이 됩니다. 테스트 엔지니어는 '충분히 꼼꼼하게 테스트하는 것'과 '충분히 빠르게 테스트하는 것' 사이에서 균형을 잡아야 하며, 효율을 높이기 위해 여러 다이를 동시에 테스트하는 경우가 많습니다.

> [!TIP]
> **🔧 노하우｜WAT 합격이 모든 다이가 양품이라는 뜻은 아니다**
>
> - **상황**: 웨이퍼가 WAT의 모든 항목에 합격했는데 CP 수율이 나쁘다.
> - **방법**: WAT는 공정의 건강 검진으로, CP는 제품의 진짜 신체검사로 보고, 둘을 함께 본다.
> - **이유**: WAT는 스크라이브 라인의 몇 군데에 있는 테스트 키만 재므로, 웨이퍼 위의 모든 다이를 대표할 수 없다. 예를 들어 무작위로 흩어진 결함은 아예 잡히지 않을 수 있다.
> - **안 하면 어떻게 되나**: WAT만 보면 웨이퍼에 문제가 없다고 생각해, 수율 문제의 단서를 놓친다.
> - **관련 장**: [제16장 수율과 불량 분석](../../4-yield-and-quality/16-yield-analysis/README.md)

---

## 웨이퍼 맵을 패키징으로 넘기기

CP가 끝나면 웨이퍼 맵은 전자 데이터로 웨이퍼와 함께 패키징 업체로 갑니다. 패키징 중에 장비는 양품으로 표시된 다이만 집어 냅니다. 이런 다이를 **KGD**(Known Good Die)라고 합니다.

> [!TIP]
> **🔧 노하우｜웨이퍼 맵은 웨이퍼와 정확히 맞아야 한다**
>
> - **상황**: 웨이퍼가 패키징 업체에 도착했고, 장비는 웨이퍼 맵에 따라 양품 다이를 집어야 한다.
> - **방법**: 웨이퍼 ID로 데이터와 실물이 같은 웨이퍼인지 확인하고, 웨이퍼의 표시로 방향을 확인해, 맵의 모든 위치가 올바른 다이에 대응하게 한다.
> - **이유**: 웨이퍼 맵은 데이터일 뿐이다. 잘못 짝지으면 장비는 틀린 데이터대로 다이를 집는다.
> - **안 하면 어떻게 되나**: 불량 다이가 패키징되어 출하되고 양품 다이는 버려지며, 문제는 고객에게 가서야 발견되는 경우가 많다.
> - **관련 장**: [제23장 시스템이 팹을 운영하는 방법](../../6-beyond-the-fab/23-fab-systems/README.md)

---

## 흔한 문제

| 문제 | 가능한 원인 | 결과 |
|---|---|---|
| 접촉 불량 | 탐침 마모나 오염, 패드 표면 이상 | 양품 다이를 불량으로 판정 |
| 탐침 자국이 너무 깊음 | 탐침 압력이 너무 큼, 재테스트가 너무 많음 | 패드가 손상되어 이후 와이어 본딩에 영향 |
| 테스터 간 차이 | 테스터나 프로브 카드마다 특성이 다름 | 테스터에 따라 수율이 달라짐 |
| 웨이퍼 맵 불일치 | 웨이퍼 ID나 방향 오류 | 패키징에서 엉뚱한 다이를 집음 |

---

File: ko/5-backend/19-wafer-test/README.md
<!-- source: zh-TW/5-backend/19-wafer-test/README.md | sha: 88e7e9749288 -->

# 제19장 웨이퍼 테스트: WAT와 CP

> 📍 **웨이퍼의 현재 위치**
>
> - 이전 단계: 전공정이 끝나고 웨이퍼가 팹을 떠났다
> - **이 장: 웨이퍼 테스트. 공정이 정상이었는지, 다이 하나하나가 양품인지 확인한다**
> - 다음 단계: 패키징

---

## 두 가지 웨이퍼 테스트

전공정이 끝나고 웨이퍼를 자르기 전에, 웨이퍼는 두 가지 테스트를 거칩니다.

| 테스트 | 테스트 대상 | 목적 |
|---|---|---|
| WAT | 스크라이브 라인의 테스트 구조 | 공정이 정상이었는지 확인 |
| CP | 모든 다이의 기능 | 어떤 다이가 양품인지 찾기 |

간단히 말해 WAT는 '공정을 제대로 했는가'를, CP는 '칩 하나하나가 동작하는가'를 확인합니다.

---

## WAT: 공정의 성적표

다이 사이의 스크라이브 라인에는 테스트만을 위해 설계한 작은 구조가 많이 있습니다. 이를 **테스트 키**라고 하며, 단독 트랜지스터, 저항, 커패시터, 긴 비아 체인 등이 있습니다.

WAT는 이 테스트 키에 탐침을 대고 트랜지스터의 Vt, 구동 전류, 누설 전류, 그리고 저항, 접촉 저항, 정전 용량 같은 파라미터를 측정합니다. 이 파라미터들은 선폭, 막 두께, 도핑 농도가 어긋났는지 등 공정 결과를 직접 반영합니다. WAT에 불합격한 웨이퍼는 보통 출하하지 않습니다.

> [!NOTE]
> **📖 용어｜WAT（Wafer Acceptance Test, 晶圓允收測試）**
>
> - **정의**: 스크라이브 라인에 있는 테스트 키의 전기적 파라미터를 측정해, 웨이퍼의 공정 결과가 규격을 만족하는지 확인하는 것.
> - **현장에서는**: "이 로트 WAT에서 Vt가 높게 나왔어. 통합 엔지니어한테 봐 달라고 해."
> - **관련 용어**: 테스트 키, 스크라이브 라인, Vt, 면저항
> - **흔한 혼동**: WAT는 제품 회로 자체가 아니라 테스트 키를 테스트한다. 공정이 정상이었음을 보여 주지만, 모든 다이가 양품임을 보장하지는 않는다.

---

## CP: 다이를 하나씩 테스트하기

**CP**(Chip Probing, 웨이퍼 소트라고도 한다)는 웨이퍼 위의 모든 다이를 테스트합니다. 여기에는 세 가지 주요 장비가 필요합니다.

- **프로브 카드**: 다이 위 패드의 위치에 맞춰 배열된, 아주 가는 탐침이 많이 달려 있다.
- **프로버**: 웨이퍼를 움직여 탐침이 다이마다 패드에 정확히 닿게 한다.
- **테스터**: 테스트 신호를 보내고 다이가 올바르게 응답하는지 판정한다.

다이를 테스트하고 나면 결과에 따라 범주를 매기며, 이를 **빈**이라고 합니다. 모든 다이의 빈을 위치대로 배열하면 제16장에서 설명한 웨이퍼 맵이 됩니다.

<!-- Figure: CP 테스트 구성（테스터, 프로브 카드, 프로버, 웨이퍼의 상대 위치） -->

> [!NOTE]
> **📖 용어｜빈（分類）**
>
> - **정의**: 테스트 후 다이에 매겨지는 범주. 보통 한 빈은 합격을 뜻하고, 나머지 빈은 서로 다른 불량 원인을 나타낸다.
> - **현장에서는**: "이 웨이퍼에 빈 5가 많아. 어느 테스트 항목에서 떨어졌는지 봐."
> - **관련 용어**: 웨이퍼 맵, 테스트 프로그램, 수율
> - **흔한 혼동**: 빈의 번호와 뜻은 제품마다 테스트 프로그램이 정한다. 그래서 같은 빈 번호라도 제품에 따라 다른 불량을 뜻할 수 있다.

메모리는 CP에서 **리페어**도 거칩니다. 불량 메모리 셀을 찾아 퓨즈로 예비 회로로 바꾸고, 다이를 다시 테스트합니다. [제13장](../../3-integration/13-memory/README.md)을 참고하세요.

---

## 테스트에도 돈이 든다

테스터는 매우 비싸며, 다이 하나당 테스트 시간 1초가 그대로 비용이 됩니다. 테스트 엔지니어는 '충분히 꼼꼼하게 테스트하는 것'과 '충분히 빠르게 테스트하는 것' 사이에서 균형을 잡아야 하며, 효율을 높이기 위해 여러 다이를 동시에 테스트하는 경우가 많습니다.

> [!TIP]
> **🔧 노하우｜WAT 합격이 모든 다이가 양품이라는 뜻은 아니다**
>
> - **상황**: 웨이퍼가 WAT의 모든 항목에 합격했는데 CP 수율이 나쁘다.
> - **방법**: WAT는 공정의 건강 검진으로, CP는 제품의 진짜 신체검사로 보고, 둘을 함께 본다.
> - **이유**: WAT는 스크라이브 라인의 몇 군데에 있는 테스트 키만 재므로, 웨이퍼 위의 모든 다이를 대표할 수 없다. 예를 들어 무작위로 흩어진 결함은 아예 잡히지 않을 수 있다.
> - **안 하면 어떻게 되나**: WAT만 보면 웨이퍼에 문제가 없다고 생각해, 수율 문제의 단서를 놓친다.
> - **관련 장**: [제16장 수율과 불량 분석](../../4-yield-and-quality/16-yield-analysis/README.md)

---

## 웨이퍼 맵을 패키징으로 넘기기

CP가 끝나면 웨이퍼 맵은 전자 데이터로 웨이퍼와 함께 패키징 업체로 갑니다. 패키징 중에 장비는 양품으로 표시된 다이만 집어 냅니다. 이런 다이를 **KGD**(Known Good Die)라고 합니다.

> [!TIP]
> **🔧 노하우｜웨이퍼 맵은 웨이퍼와 정확히 맞아야 한다**
>
> - **상황**: 웨이퍼가 패키징 업체에 도착했고, 장비는 웨이퍼 맵에 따라 양품 다이를 집어야 한다.
> - **방법**: 웨이퍼 ID로 데이터와 실물이 같은 웨이퍼인지 확인하고, 웨이퍼의 표시로 방향을 확인해, 맵의 모든 위치가 올바른 다이에 대응하게 한다.
> - **이유**: 웨이퍼 맵은 데이터일 뿐이다. 잘못 짝지으면 장비는 틀린 데이터대로 다이를 집는다.
> - **안 하면 어떻게 되나**: 불량 다이가 패키징되어 출하되고 양품 다이는 버려지며, 문제는 고객에게 가서야 발견되는 경우가 많다.
> - **관련 장**: [제23장 시스템이 팹을 운영하는 방법](../../6-beyond-the-fab/23-fab-systems/README.md)

---

## 흔한 문제

| 문제 | 가능한 원인 | 결과 |
|---|---|---|
| 접촉 불량 | 탐침 마모나 오염, 패드 표면 이상 | 양품 다이를 불량으로 판정 |
| 탐침 자국이 너무 깊음 | 탐침 압력이 너무 큼, 재테스트가 너무 많음 | 패드가 손상되어 이후 와이어 본딩에 영향 |
| 테스터 간 차이 | 테스터나 프로브 카드마다 특성이 다름 | 테스터에 따라 수율이 달라짐 |
| 웨이퍼 맵 불일치 | 웨이퍼 ID나 방향 오류 | 패키징에서 엉뚱한 다이를 집음 |

---

## 이 장의 핵심

1. 웨이퍼 테스트는 두 부분이다. WAT는 공정을, CP는 모든 다이를 확인한다.
2. WAT는 스크라이브 라인 테스트 키의 전기적 파라미터를 측정하며, 공정의 성적표다.
3. CP는 프로브 카드로 다이를 하나씩 테스트하고 결과를 빈으로 나눠 웨이퍼 맵을 만든다.
4. 메모리는 CP에서 불량 셀을 리페어한다.
5. 웨이퍼 맵은 웨이퍼와 함께 패키징 업체로 가서 양품 다이를 집는 데 쓰인다.

---

## 참고 자료

- Michael L. Bushnell, Vishwani D. Agrawal, 『Essentials of Electronic Testing for Digital, Memory and Mixed-Signal VLSI Circuits』
- Peter Van Zant, 『Microchip Fabrication』 웨이퍼 테스트에 관한 장

---

[← 제18장 이상 처리와 엔지니어링 변경](../../4-yield-and-quality/18-abnormality-handling/README.md) ｜ [목차](../../README.md) ｜ [제20장 패키징 →](../../5-backend/20-packaging/README.md)

File: ko/5-backend/20-packaging/README.md
<!-- source: zh-TW/5-backend/20-packaging/README.md | sha: 2efea1cca2c0 -->

# 제20장 패키징: 칩을 쓸 수 있게 만들기

> 📍 **웨이퍼의 현재 위치**
>
> - 이전 단계: 웨이퍼 테스트. 어떤 다이가 양품인지 알게 되었다
> - **이 장: 패키징. 다이를 회로 기판에 실장할 수 있는 칩으로 만든다**
> - 다음 단계: 최종 테스트

---

## 칩에 왜 패키지가 필요한가

웨이퍼에서 막 잘라 낸 다이는 아주 작고 약하며, 패드는 회로 기판에 직접 납땜하기에는 너무 작습니다. **패키지**는 다이를 위한 집과 같으며, 주로 네 가지 일을 합니다.

- **보호**: 습기, 먼지, 기계적인 힘을 막는다.
- **연결**: 다이 위의 작은 패드를 회로 기판에 납땜할 수 있는 핀이나 솔더 볼로 바꿔 준다.
- **방열**: 칩이 동작하며 내는 열을 밖으로 내보낸다.
- **지지**: 취급하고 조립하기에 충분한 기계적 강도를 준다.

---

## 전통적인 패키징 흐름

**백그라인딩 → 다이싱 → 다이 접착 → 와이어 본딩 → 몰딩 → 마킹 → 볼 부착 또는 리드 도금 → 개별화 → 검사**

1. **백그라인딩**: 웨이퍼를 뒷면부터 갈아 얇게 만들어 얇은 패키지에 들어가게 한다.
2. **다이싱**: 웨이퍼를 테이프에 붙이고 다이아몬드 블레이드나 레이저로 스크라이브 라인을 따라 자른다. 스텔스 다이싱이라는 다른 방법은 레이저로 웨이퍼 내부에 개질층을 만든 뒤, 테이프를 늘려 그 층을 따라 다이를 떼어 낸다.
3. **다이 접착**: 웨이퍼 맵에 따라 양품 다이만 집어 리드 프레임이나 기판에 붙인다.
4. **와이어 본딩**: 머리카락보다 가는 금선이나 구리선으로 다이의 패드와 리드 프레임 또는 기판을 잇는다.
5. **몰딩**: 에폭시 수지 같은 재료로 다이와 와이어를 감싼다.
6. **마킹**: 표면에 레이저로 제품명과 로트 번호를 새긴다.
7. **볼 부착 또는 리드 도금**: 아래쪽에 솔더 볼을 붙이거나, 리드 표면을 도금한다.
8. **개별화**: 기판 스트립 위의 패키지를 하나하나의 칩으로 잘라 낸다.

<!-- Figure: 와이어 본딩 패키지 단면（다이, 금속선, 리드 프레임 또는 기판, 몰딩 컴파운드） -->

> [!NOTE]
> **📖 용어｜와이어 본딩（打線接合）**
>
> - **정의**: 아주 가는 금속선으로 다이의 패드와 패키지의 접점을 잇는 기술. 다이와 패키지를 잇는 가장 전통적이고 가장 흔한 방법이다.
> - **현장에서는**: "이 로트 와이어 풀 테스트에서 떨어졌어."
> - **관련 용어**: 본딩 패드, 리드 프레임, 플립칩
> - **흔한 혼동**: 와이어 본딩은 오래된 기술이지만, 싸고 성숙했기 때문에 지금도 어떤 방법보다 많은 패키지에 쓰인다.

---

## 플립칩: 다이를 뒤집기

**플립칩**은 방식이 꽤 다릅니다. 먼저 다이의 패드 위에 볼록한 금속 범프를 만듭니다. 그런 다음 다이를 뒤집어 앞면이 아래를 향하게 하고, 범프를 기판에 직접 납땜합니다. 마지막으로 다이와 기판 사이의 틈을 **언더필**이라는 수지로 채워 응력을 분산하고 범프를 보호합니다.

와이어 본딩과 비교하면 플립칩은 연결이 짧고, 다이 표면 전체에 접점을 둘 수 있으며, 전기적·열적 성능이 더 좋습니다. 그래서 대부분의 프로세서와 그래픽 칩은 플립칩을 씁니다.

<!-- Figure: 플립칩 패키지 단면（뒤집힌 다이, 범프, 언더필, 기판, 솔더 볼） -->

> [!NOTE]
> **📖 용어｜플립칩（覆晶）**
>
> - **정의**: 다이의 앞면이 아래를 향하게 하고 범프로 기판에 직접 연결하는 패키징 방법.
> - **현장에서는**: "이건 플립칩 패키지야. 언더필에 보이드가 없는지 봐."
> - **관련 용어**: 범프, 언더필, 기판, BGA
> - **흔한 혼동**: 범프와 솔더 볼은 같지 않다. 범프는 다이와 기판을 잇고, 솔더 볼은 패키지 바닥에 있어 패키지와 회로 기판을 잇는다.

---

## 흔한 패키지 형태

| 형태 | 특징 | 주요 용도 |
|---|---|---|
| 리드 프레임 패키지 | 저비용. 옆면이나 바닥 가장자리에 리드가 있음 | 마이크로컨트롤러, 전력 관리 칩 |
| BGA（볼 그리드 어레이） | 바닥 전체가 솔더 볼로 덮여 접점이 많음 | 프로세서, 그래픽 칩 |
| 웨이퍼 레벨 패키지 | 웨이퍼 위에서 바로 패키징하며, 패키지가 다이와 거의 같은 크기 | 스마트폰의 소형 칩 |

> [!TIP]
> **🔧 노하우｜칩도 '눅눅해질' 수 있다**
>
> - **상황**: 패키징된 칩을 일반 공기 중에 두면 패키지 재료가 천천히 습기를 빨아들인다.
> - **방법**: 칩은 습기에 얼마나 민감한지에 따라 등급을 나누고, 건조제와 함께 방습 봉투에 진공 포장해 출하한다. 봉투를 연 뒤 정해진 시간 안에 쓰지 않으면, 납땜 전에 베이킹해서 말려야 한다.
> - **이유**: 회로 기판에 납땜할 때 온도가 급격히 오르면, 패키지 안의 습기가 순식간에 수증기가 되어 팽창한다.
> - **안 하면 어떻게 되나**: 패키지 내부가 박리되거나 아예 갈라진다. 이를 실감 나게 '팝콘 현상'이라고 부른다.
> - **관련 장**: [제22장 최종 테스트와 신뢰성](../../5-backend/22-final-test-and-reliability/README.md)

> [!TIP]
> **🔧 노하우｜얇게 간 웨이퍼는 매우 약하다**
>
> - **상황**: 백그라인딩 후 웨이퍼는 백 마이크로미터 정도나 그보다 얇아질 수 있어, 종이처럼 휜다.
> - **방법**: 갈기 전에 앞면을 보호 테이프로 덮거나 캐리어 웨이퍼에 붙이고, 이후 취급할 때도 전용 기구로 웨이퍼를 받친다.
> - **이유**: 얇은 웨이퍼는 쉽게 깨지고 휘며, 내부 응력 때문에 모양이 뒤틀린다.
> - **안 하면 어떻게 되나**: 웨이퍼가 깨지거나, 눈에 보이지 않는 미세 균열이 생겨 칩이 얼마간 쓰인 뒤에 고장 난다.
> - **관련 장**: [제21장 첨단 패키징](../../5-backend/21-advanced-packaging/README.md)

---

## 흔한 문제

| 문제 | 가능한 원인 | 결과 |
|---|---|---|
| 치핑 | 다이싱 블레이드 마모, 다이싱 조건 오류 | 다이 가장자리가 손상되어 균열로 번질 수 있음 |
| 와이어 본딩 미접착 | 패드 오염, 탐침 자국이 너무 깊음 | 단선 |
| 와이어 스윕 | 몰딩 컴파운드의 흐름이 가는 와이어를 옆으로 밀어냄 | 이웃한 와이어 사이의 단락 |
| 박리 | 재료 사이의 접착 불량, 흡습 | 신뢰성 문제 |
| 보이드 | 몰딩 컴파운드나 언더필이 다 채워지지 않음 | 방열 저하, 신뢰성 문제 |

---

## 이 장의 핵심

1. 패키지는 다이를 보호하고, 바깥 세계와 연결하고, 열을 내보내고, 지지해 준다.
2. 전통적인 흐름에는 그라인딩, 다이싱, 다이 접착, 와이어 본딩, 몰딩, 마킹, 볼 부착, 개별화가 있다.
3. 플립칩은 다이를 뒤집어 범프로 기판에 연결하며, 전기적·열적 성능이 더 좋다.
4. 패키지는 습기를 빨아들이므로, 납땜 전의 방습과 베이킹이 중요하다.
5. 얇게 간 웨이퍼는 매우 약해서 특별한 지지와 취급이 필요하다.

---

## 참고 자료

- Rao R. Tummala, 『Fundamentals of Microsystems Packaging』
- Peter Van Zant, 『Microchip Fabrication』 패키징에 관한 장

---

[← 제19장 웨이퍼 테스트](../../5-backend/19-wafer-test/README.md) ｜ [목차](../../README.md) ｜ [제21장 첨단 패키징 →](../../5-backend/21-advanced-packaging/README.md)

File: ko/5-backend/21-advanced-packaging/README.md
<!-- source: zh-TW/5-backend/21-advanced-packaging/README.md | sha: 75fadd628f59 -->

# 제21장 첨단 패키징: 여러 칩을 하나로 통합하기

> 📍 **웨이퍼의 현재 위치**
>
> - 이전 단계: 웨이퍼 테스트. 양품 다이를 가려냈다
> - **이 장: 첨단 패키징. 여러 칩을 하나의 시스템으로 통합한다**
> - 다음 단계: 최종 테스트

---

## 첨단 패키징이 왜 필요한가

예전에는 칩 성능을 주로 트랜지스터를 줄여서 높였습니다. 하지만 그 길은 점점 어렵고 비싸지고 있으며, 몇 가지 한계에 부딪힙니다.

- **다이를 끝없이 키울 수는 없다**: 다이 크기는 노광 장비가 한 번에 노광할 수 있는 면적, 약 26 mm × 33 mm로 제한된다.
- **큰 다이는 수율이 낮다**: 제16장에서 설명했듯이, 다이가 클수록 결함을 맞기 쉽다.
- **기능마다 맞는 공정이 다르다**: 연산 코어는 가장 앞선 공정이 유리하고, 아날로그와 I/O 회로는 성숙 공정으로 충분하며, 메모리는 전용 공정이 필요하다.
- **대역폭 수요가 폭발했다**: AI 연산은 프로세서와 메모리 사이에 막대한 양의 데이터를 옮겨야 한다.

그래서 업계는 큰 칩 하나를 여러 개의 작은 칩으로 나누고, 각각을 가장 알맞은 공정으로 만든 뒤, 첨단 패키징으로 촘촘하게 통합해 하나의 칩처럼 동작하게 하기 시작했습니다. 패키징은 더 이상 '보호'만이 아니라 성능의 열쇠가 되었습니다.

---

## 2.5D: 인터포저 위에 나란히

**2.5D 패키징**은 여러 칩을 **인터포저** 위에 나란히 놓습니다. 인터포저는 보통 아주 미세하고 조밀한 배선이 있는 실리콘 조각으로, 칩끼리 빠르게 대량으로 통신하게 해 줍니다. 인터포저는 다시 TSV를 통해 아래의 패키지 기판과 연결됩니다.

전형적인 예는 프로세서와 여러 개의 HBM 메모리 적층을 같은 인터포저 위에 나란히 놓는 것입니다. 인터포저는 여러 번의 노광을 이어 붙여 노광 필드 하나보다 크게 만들 수도 있습니다.

<!-- Figure: 2.5D 패키지 단면（인터포저 위에 나란히 놓인 프로세서와 HBM, 아래의 기판） -->

> [!NOTE]
> **📖 용어｜인터포저（中介層）**
>
> - **정의**: 칩과 패키지 기판 사이에 두는 중간층. 미세하고 조밀한 배선으로 여러 칩을 고속으로 연결한다.
> - **현장에서는**: "이 제품 인터포저는 노광 필드 하나보다 커서 이어 붙여야 해."
> - **관련 용어**: 2.5D, TSV, 마이크로 범프, HBM
> - **흔한 혼동**: 인터포저가 항상 실리콘인 것은 아니다. 유기 재료를 쓰기도 하고, 칩 사이에 작은 실리콘 브리지만 묻기도 한다. 방법마다 비용과 성능의 득실이 다르다.

---

## 팬아웃 패키징

**팬아웃 패키징**은 전통적인 기판을 쓰지 않습니다. 먼저 다이를 캐리어 위에 배열하고 몰딩 컴파운드로 감싸 '재구성 웨이퍼'를 만듭니다. 그 위에 **재배선층**(RDL)을 만들어, 접점을 다이에서 다이보다 넓은 영역으로 '펼쳐' 냅니다. 이런 패키지는 얇고 작아서, 스마트폰처럼 얇고 가벼운 제품에 흔히 쓰입니다.

---

## 3D 적층: 위로 쌓기

**3D 적층**은 칩 위에 다른 칩을 바로 올리고 TSV로 수직 연결합니다. HBM이 그 예입니다. 칩끼리 연결하는 방식은 계속 발전하고 있습니다.

| 연결 방식 | 접점 피치 | 주요 용도 |
|---|---|---|
| 플립칩 범프 | 백 마이크로미터 이상 | 일반 프로세서 패키지 |
| 마이크로 범프 | 수십 마이크로미터 | 2.5D 패키지, HBM 적층 |
| 하이브리드 본딩 | 10 마이크로미터 이하 | 고밀도 3D 칩 적층 |

접점 피치가 작을수록 같은 면적에 더 많은 연결을 넣을 수 있고, 칩 사이에 더 많은 데이터를 옮길 수 있습니다.

> [!NOTE]
> **📖 용어｜하이브리드 본딩（混合鍵合）**
>
> - **정의**: 범프 없이 두 칩 표면의 구리 접점을 직접 접합하고, 주변의 절연층끼리도 함께 접합하는 기술.
> - **현장에서는**: "하이브리드 본딩으로 바꾸고 나서 연결 밀도가 확 올라갔어."
> - **관련 용어**: 3D 적층, 마이크로 범프, CMP, 웨이퍼 본딩
> - **흔한 혼동**: 하이브리드 본딩의 '하이브리드'는 금속과 절연체라는 두 종류의 재료가 동시에 접합된다는 뜻이다. 두 가지 패키징 방법을 섞는다는 뜻이 아니다.

---

## 칩렛

큰 칩을 기능이 독립된 여러 개의 작은 칩으로 나눠 함께 패키징하는 것을 **칩렛** 설계라고 합니다. 업계는 칩끼리 잇는 표준 인터페이스도 추진하고 있으며, 출처가 다른 칩렛을 블록처럼 조합할 수 있게 하는 것이 목표입니다.

첨단 패키징이 리소그래피, 전기 도금, CMP처럼 원래 팹의 것이던 공정을 많이 쓰게 되면서, 전공정 제조와 후공정 패키징의 경계는 점점 흐려지고 있습니다.

> [!TIP]
> **🔧 노하우｜칩 하나가 불량이면 패키지 전체가 망가진다**
>
> - **상황**: 첨단 패키지 하나에 칩이 8개 들어간다.
> - **방법**: 패키징 전에 모든 칩을 철저히 테스트해 양품 다이(KGD)임을 확인하고, 패키징 공정에도 검사 지점을 최대한 넣는다.
> - **이유**: 수율은 곱해진다. 칩마다 수율이 99%라도, 8개가 모두 양품일 확률은 약 92%밖에 안 된다.
> - **안 하면 어떻게 되나**: 칩 하나만 불량이어도 비싼 패키지 전체가, 그 안의 다른 양품 칩과 함께 폐기된다.
> - **관련 장**: [제19장 웨이퍼 테스트](../../5-backend/19-wafer-test/README.md)

> [!TIP]
> **🔧 노하우｜하이브리드 본딩에는 전공정 수준의 청정도와 평탄도가 필요하다**
>
> - **상황**: 두 칩을 하이브리드 본딩으로 직접 접합하려 한다.
> - **방법**: 접합면은 아주 정밀한 CMP를 거치고, 접합 전의 세정과 환경은 팹 기준을 만족해야 한다.
> - **이유**: 두 면 사이에 완충해 줄 범프가 없으므로, 입자 하나가 틈을 벌려 놓고, 아주 약간의 요철만으로도 접합 불량이 생긴다.
> - **안 하면 어떻게 되나**: 입자 하나 때문에 주변의 수많은 접점이 한꺼번에 불량이 될 수 있다.
> - **관련 장**: [제8장 CMP](../../2-process-modules/08-cmp/README.md), [제9장 세정과 오염 관리](../../2-process-modules/09-cleaning/README.md)

---

## 첨단 패키징의 과제

| 과제 | 설명 |
|---|---|
| 열 | 칩이 촘촘히 붙어 있거나 쌓여 있어 열을 빼내기가 더 어렵다 |
| 휨 | 재료마다 열팽창이 달라, 패키지가 클수록 더 많이 휜다 |
| 테스트 | 칩을 쌓고 나면 가운데 칩을 따로 테스트하기 어렵다 |
| 곱해지는 수율 | 칩이나 연결 하나만 불량이어도 패키지 전체가 영향을 받는다 |

---

## 이 장의 핵심

1. 미세화가 점점 어려워지면서, 첨단 패키징이 성능을 높이는 새로운 길이 되었다.
2. 2.5D 패키징은 여러 칩을 인터포저 위에 나란히 놓으며, 흔히 프로세서와 HBM의 조합이다.
3. 팬아웃 패키징은 재배선층으로 접점을 바깥으로 펼치며, 얇고 가벼운 제품에 알맞다.
4. 3D 적층은 마이크로 범프에서 하이브리드 본딩으로 옮겨 가며, 연결 밀도가 계속 높아지고 있다.
5. 수율은 곱해지므로, 모든 칩이 양품 다이여야 한다.

---

## 참고 자료

- John H. Lau, 『Semiconductor Advanced Packaging』
- IEEE ECTC(Electronic Components and Technology Conference) 논문

---

[← 제20장 패키징](../../5-backend/20-packaging/README.md) ｜ [목차](../../README.md) ｜ [제22장 최종 테스트와 신뢰성 →](../../5-backend/22-final-test-and-reliability/README.md)

File: ko/5-backend/22-final-test-and-reliability/README.md
<!-- source: zh-TW/5-backend/22-final-test-and-reliability/README.md | sha: a326b5e36509 -->

# 제22장 최종 테스트와 신뢰성: 오래 쓸 수 있는지 확인하기

> 📍 **웨이퍼의 현재 위치**
>
> - 이전 단계: 패키징이 끝났다
> - **이 장: 최종 테스트와 신뢰성. 칩이 지금 동작하고, 앞으로 몇 년 동안 동작할 것임을 확인한다**
> - 다음 단계: 출하되어 제품에 들어간다

---

## 패키징 후에 왜 다시 테스트하나

양품 다이는 웨이퍼 테스트에서 한 번 가려졌지만, 패키징 자체가 와이어 본딩 불량이나 패키지 응력 같은 손상을 일으킬 수 있습니다. 또 패키징 후에 여러 온도에서 재 봐야만 알 수 있는 특성도 있습니다. 그래서 출하 전에 모든 칩이 **최종 테스트**를 거칩니다.

---

## 최종 테스트

최종 테스트에서는 **핸들러**가 패키징된 칩을 테스트 소켓에 넣고, 테스터가 기능과 전기적 특성을 테스트합니다. 흔히 하는 일은 다음과 같습니다.

- 고온과 저온에서 각각 테스트해, 어떤 환경에서도 정상 동작하는지 확인한다.
- 실제로 낼 수 있는 속도나 전력에 따라 같은 종류의 칩을 여러 등급으로 나눈다. 이를 **빈닝**(등급 분류)이라고 한다. 같은 설계의 칩이 이를 통해 서로 다른 사양으로 팔리기도 한다.

제품에 따라서는 **시스템 레벨 테스트**(SLT)도 합니다. 실제 제품과 비슷한 환경에 칩을 넣고 진짜 소프트웨어를 돌려 테스트하는 것입니다.

> [!NOTE]
> **📖 용어｜FT（Final Test, 最終測試）**
>
> - **정의**: 칩의 패키징이 끝난 뒤 출하 전까지 하는 기능과 전기적 특성 테스트.
> - **현장에서는**: "이 로트 FT 고온 테스트에서 꽤 떨어졌어."
> - **관련 용어**: CP, 핸들러, 빈닝, SLT
> - **흔한 혼동**: CP는 웨이퍼 위에서 다이를 테스트하고, FT는 패키징된 칩을 테스트한다. 테스트 항목도 목적도 완전히 같지는 않다.

---

## 번인: 약한 칩을 미리 걸러 내기

칩의 고장률이 시간에 따라 어떻게 바뀌는지는 흔히 욕조 모양의 곡선으로 나타냅니다.

- **초기 고장기**: 쓰기 시작한 직후, 체질이 약한 일부 칩이 일찍 고장 난다.
- **우발 고장기**: 그 뒤 오랜 기간 동안 고장률이 낮고 안정적이다.
- **마모 고장기**: 여러 해 쓰고 나면 재료가 열화되기 시작해 고장률이 다시 오른다.

**번인**은 출하 전에 칩을 고온과 약간 높은 전압에서 한동안 동작시켜, 약한 칩을 공장 안에서 미리 고장 내 걸러 내는 것입니다. 고객의 손에서 고장 나는 것을 막는 것이 목적입니다.

<!-- Figure: 욕조 곡선（초기 고장기, 우발 고장기, 마모 고장기） -->

> [!NOTE]
> **📖 용어｜욕조 곡선（浴缸曲線）**
>
> - **정의**: 제품의 고장률이 시간에 따라 어떻게 바뀌는지 나타내는 곡선. 양 끝이 높고 가운데가 낮은 욕조 같은 모양이다.
> - **현장에서는**: "번인은 욕조 곡선의 왼쪽을 미리 태워 없애려고 하는 거야."
> - **관련 용어**: 번인, 초기 고장, 마모, 신뢰성
> - **흔한 혼동**: 번인이 걸러 낼 수 있는 것은 초기 고장뿐이며, 칩을 더 오래 쓰게 만들지는 못한다. 설계나 공정에서 비롯된 마모 문제도 해결하지 못한다.

---

## 신뢰성: 얼마나 오래 쓸 수 있나

**신뢰성**이란 칩이 정해진 사용 조건에서 얼마나 오래 정상 동작하는지입니다. 일반 소비자 제품은 몇 년, 차량용 칩은 십수 년이 요구됩니다.

하지만 10년을 기다렸다가 출하할 수는 없으므로, 신뢰성 시험은 **가속**해서 합니다. 더 높은 온도, 전압, 습도로 고장을 빨리 일으키고, 모델로 정상 사용 조건에서의 수명을 추정하는 것입니다. 흔히 하는 시험은 다음과 같습니다.

| 시험 | 방법 | 무엇을 모사하나 |
|---|---|---|
| 고온 동작 수명 시험（HTOL） | 고온에서 전원을 켠 채 천 시간 이상 계속 동작 | 오랜 사용에 따른 열화 |
| 온도 사이클 시험 | 고온과 저온을 반복해서 오감 | 전원 켜고 끄기와 환경 변화에 따른 열팽창과 수축 |
| 고가속 온습도 시험（HAST） | 고온, 고습, 가압 | 패키지 안으로의 습기 침투 |
| 정전기 방전 시험（ESD） | 모사한 정전기 방전을 가함 | 사람이나 기계가 닿을 때의 정전기 |

이 시험들의 조건은 대부분 JEDEC 같은 국제 기구가 정한 표준을 따릅니다. 차량용 칩에는 AEC-Q100처럼 더 엄격한 표준이 따로 있습니다.

---

## 칩은 어떻게 열화되나

칩의 열화는 제조에서 만들어진 재료와 구조가 오랜 시간 전류, 전압, 온도에 노출된 결과로 일어납니다.

| 고장 메커니즘 | 무슨 일이 일어나나 |
|---|---|
| 일렉트로마이그레이션（EM） | 오랜 전류가 금속 원자를 밀어내 배선에 보이드가 생기고 끊어진다 |
| 시간 의존 절연 파괴（TDDB） | 절연막이 오랫동안 전기장에 노출되어 결국 파괴된다 |
| 핫 캐리어 주입（HCI） | 에너지가 큰 전자가 게이트 절연막에 뛰어들어 트랜지스터 특성이 서서히 바뀐다 |
| 바이어스 온도 불안정성（BTI） | 고온과 전압 때문에 Vt가 시간에 따라 이동한다 |

이 메커니즘들은 앞 장들과 깊이 관련되어 있습니다. 배선 품질은 [제10장](../../2-process-modules/10-metallization/README.md), 게이트 절연막은 [제12장](../../3-integration/12-advanced-transistors/README.md)을 참고하세요.

> [!TIP]
> **🔧 노하우｜신뢰성은 통계의 문제다**
>
> - **상황**: 고객이 "이 칩 고장 나나요?"라고 묻는다.
> - **방법**: 신뢰성을 고장률로 나타낸다. 흔히 쓰는 단위는 **FIT**로, 10억 소자·시간당 고장이 몇 번 일어나는지를 나타낸다.
> - **이유**: 어떤 칩 하나가 언제 고장 날지는 예측할 수 없지만, 대량 샘플의 시험 결과로 칩 집단의 고장 확률은 추정할 수 있다.
> - **안 하면 어떻게 되나**: 고객과 같은 언어로 품질을 논의할 수 없고, 제품이 시장에 나간 뒤 고장이 얼마나 일어날지도 가늠할 수 없다.
> - **관련 장**: [제17장 공정 제어](../../4-yield-and-quality/17-process-control/README.md)

> [!TIP]
> **🔧 노하우｜차량용 칩의 요구는 더 엄격하다**
>
> - **상황**: 같은 공정으로 소비자용 칩과 차량용 칩을 모두 만든다.
> - **방법**: 차량용 칩에는 더 엄격한 인증 기준과 더 많은 스크리닝 시험을 적용하고, 더 넓은 동작 온도 범위와 더 긴 수명도 요구한다. 목표는 '무결점'이다.
> - **이유**: 차량용 칩은 엔진 옆의 고온이나 한겨울의 저온 속에서 십수 년 동안 동작해야 하며, 고장 나면 주행 안전에 영향을 줄 수 있다.
> - **안 하면 어떻게 되나**: 칩이 차 안에서 고장 나면 그 대가는 소비자 제품보다 훨씬 크며, 대규모 리콜로 이어질 수도 있다.
> - **관련 장**: [제14장 '몇 나노'란 무엇인가](../../3-integration/14-process-nodes/README.md)

---

## 이 장의 핵심

1. 패키징된 칩은 여러 온도에서 다시 테스트되고, 성능에 따라 등급이 나뉜다.
2. 욕조 곡선은 고장률의 시간 변화를 나타내며, 번인으로 초기 고장 칩을 걸러 낸다.
3. 신뢰성 시험은 가속해서 하며, 짧은 기간에 칩의 장기 수명을 추정한다.
4. 일렉트로마이그레이션, 절연 파괴, 핫 캐리어 주입, BTI가 주요 열화 메커니즘이다.
5. 신뢰성은 통계의 문제이며, 차량용 칩에는 소비자 제품보다 엄격한 요구가 있다.

---

## 참고 자료

- J. W. McPherson, 『Reliability Physics and Engineering: Time-To-Failure Modeling』
- JEDEC, JESD47, 『Stress-Test-Driven Qualification of Integrated Circuits』
- Automotive Electronics Council, AEC-Q100

---

[← 제21장 첨단 패키징](../../5-backend/21-advanced-packaging/README.md) ｜ [목차](../../README.md) ｜ [제23장 시스템이 팹을 운영하는 방법 →](../../6-beyond-the-fab/23-fab-systems/README.md)

File: ko/5-backend/README.md
<!-- source: zh-TW/5-backend/README.md | sha: 0e8d4f2d716b -->

# 제5부 후공정: 테스트와 패키징

웨이퍼는 팹을 떠난 뒤에도 테스트, 다이싱, 패키징, 최종 테스트를 거쳐야 비로소 제품에 들어갈 수 있는 칩이 됩니다.

| 장 | 내용 |
|---|---|
| [제19장 웨이퍼 테스트](19-wafer-test/README.md) | WAT와 CP로 양품 다이 찾기 |
| [제20장 패키징](20-packaging/README.md) | 다이싱, 와이어 본딩, 플립칩, 주요 패키지 형태 |
| [제21장 첨단 패키징](21-advanced-packaging/README.md) | 2.5D, 3D 적층, 하이브리드 본딩, 칩렛 |
| [제22장 최종 테스트와 신뢰성](22-final-test-and-reliability/README.md) | 번인, 욕조 곡선, 신뢰성 시험, 고장 메커니즘 |

---

[← 제4부 품질과 수율](../4-yield-and-quality/README.md) ｜ [목차](../README.md) ｜ [제6부 팹 밖으로 →](../6-beyond-the-fab/README.md)
